Repository: djzhendogg/PolyKineticAnalyzer

# PolyKineticAnalyzer
Software for calculating crystallization kinetics parameters based on the Avrami and Friedman methods using data obtained by differential scanning calorimetry.

In order to enjoy the application, download the .exe file

File: app/data/peg/PEG_10Kmin.txt
#EXPORTTYPE:DATA SINGLE
#FILE:2024-02-15_Íåèçîòåðìè÷åñêàÿ êðèñòàëëèçàöèÿ PEG8000_25-140_3-5-10-15-17-20Kmin_50mlmin.ngb-sd7
#FORMAT:NETZSCH5
#FTYPE:ANSI
#IDENTITY:PEG8000
#DECIMAL:POINT
#SEPARATOR:SEMICOLON
#MTYPE:DSC
#INSTRUMENT:NETZSCH DSC 204F1 Phoenix
#PROJECT:
#DATE/TIME:16.02.2024 12:03
#CORR. FILE:
#TEMPCAL:06-12-2021 13:53
#SENSITIVITY:06-12-2021 13:52
#LABORATORY:
#OPERATOR:SitnikovaV
#REMARK:
#SAMPLE:PEG8000
#SAMPLE MASS /mg:8,606
#MATERIAL:polymer
#REFERENCE:ÏÂÑ ïîðîøîê
#REFERENCE MASS /mg:0
#TYPE OF CRUCIBLE:Concavus Al, closed
#SAMPLE CRUCIBLE MASS /mg:0
#REFERENCE CRUCIBLE MASS /mg:0
#PURGE 1 MFC:OXYGEN,252,5 ml/min
#PURGE 2 MFC:NITROGEN,250,0 ml/min
#PROTECTIVE MFC:NITROGEN,250,0 ml/min
#M.RANGE /µV:5000
#TAU-R:---
#CORR. CODE:000
#EXO:-1
#RANGE:100°C/10.0(K/min)/25°C
#SEGMENT:S11/24
#SEG. 11:100°C/10.0(K/min)/25°C

##Temp./°C;Time/min;DSC/(mW/mg);Sensit./(uV/mW)
 25.05200;83.74500;     -0.25372;3.45977
 25.55200;83.69502;     -0.25653;3.45967
 26.05200;83.64508;     -0.25979;3.45957
 26.55200;83.59514;     -0.26337;3.45946
 27.05200;83.54520;     -0.26793;3.45935
 27.55200;83.49525;     -0.27406;3.45924
 28.05200;83.44528;     -0.28225;3.45912
 28.55200;83.39531;     -0.29324;3.45900
 29.05200;83.34534;     -0.30861;3.45888
 29.55200;83.29538;     -0.33096;3.45875
 30.05200;83.24544;     -0.36256;3.45863
 30.55200;83.19552;     -0.40915;3.45850
 31.05200;83.14562;     -0.47871;3.45836
 31.55200;83.09575;     -0.58133;3.45823
 32.05200;83.04592;     -0.73253;3.45809
 32.55200;82.99614;     -0.95193;3.45795
 33.05200;82.94644;     -1.26622;3.45780
 33.55200;82.89679;     -1.71234;3.45765
 34.05200;82.84721;     -2.34216;3.45750
 34.55200;82.79765;     -3.13848;3.45735
 35.05200;82.74807;     -3.96737;3.45719
 35.55200;82.69844;     -4.66926;3.45703
 36.05200;82.64873;     -4.98125;3.45687
 36.55200;82.59893;     -5.02499;3.45671
 37.05200;82.54906;     -5.01100;3.45654
 37.55200;82.49913;     -5.00575;3.45637
 38.05200;82.44914;     -5.01625;3.45619
 38.55200;82.39910;     -4.92491;3.45602
 39.05200;82.34901;     -4.71690;3.45584
 39.55200;82.29886;     -4.39281;3.45566
 40.05200;82.24867;     -4.00360;3.45547
 40.55200;82.19846;     -3.56290;3.45528
 41.05200;82.14823;     -3.09405;3.45509
 41.55200;82.09801;     -2.61481;3.45490
 42.05200;82.04781;     -2.16703;3.45470
 42.55200;81.99764;     -1.75899;3.45450
 43.05200;81.94748;     -1.39975;3.45430
 43.55200;81.89736;     -1.08787;3.45409
 44.05200;81.84726;     -0.83031;3.45388
 44.55200;81.79719;     -0.63111;3.45367
 45.05200;81.74714;     -0.49798;3.45346
 45.55200;81.69710;     -0.41853;3.45324
 46.05200;81.64707;     -0.37616;3.45302
 46.55200;81.59705;     -0.35716;3.45280
 47.05200;81.54702;     -0.34995;3.45257
 47.55200;81.49700;     -0.34830;3.45235
 48.05200;81.44700;     -0.34804;3.45212
 48.55200;81.39700;     -0.34791;3.45188
 49.05200;81.34703;     -0.34889;3.45164
 49.55200;81.29706;     -0.34945;3.45140
 50.05200;81.24710;     -0.34977;3.45116
 50.55200;81.19715;     -0.35044;3.45092
 51.05200;81.14720;     -0.35067;3.45067
 51.55200;81.09727;     -0.35153;3.45042
 52.05200;81.04733;     -0.35149;3.45016
 52.55200;80.99741;     -0.35255;3.44990
 53.05200;80.94748;     -0.35275;3.44964
 53.55200;80.89755;     -0.35339;3.44938
 54.05200;80.84762;     -0.35352;3.44912
 54.55200;80.79768;     -0.35417;3.44885
 55.05200;80.74774;     -0.35439;3.44858
 55.55200;80.69779;     -0.35480;3.44830
 56.05200;80.64784;     -0.35566;3.44802
 56.55200;80.59790;     -0.35612;3.44774
 57.05200;80.54798;     -0.35681;3.44746
 57.55200;80.49806;     -0.35716;3.44718
 58.05200;80.44815;     -0.35720;3.44689
 58.55200;80.39822;     -0.35806;3.44660
 59.05200;80.34827;     -0.35837;3.44630
 59.55200;80.29831;     -0.35879;3.44600
 60.05200;80.24835;     -0.35919;3.44570
 60.55200;80.19838;     -0.36003;3.44540
 61.05200;80.14843;     -0.36051;3.44510
 61.55200;80.09850;     -0.36107;3.44479
 62.05200;80.04857;     -0.36172;3.44448
 62.55200;79.99864;     -0.36248;3.44416
 63.05200;79.94872;     -0.36318;3.44384
 63.55200;79.89879;     -0.36346;3.44352
 64.05200;79.84888;     -0.36403;3.44320
 64.55200;79.79898;     -0.36523;3.44288
 65.05200;79.74909;     -0.36549;3.44255
 65.55200;79.69922;     -0.36607;3.44222
 66.05200;79.64936;     -0.36686;3.44188
 66.55200;79.59951;     -0.36705;3.44154
 67.05200;79.54968;     -0.36812;3.44120
 67.55200;79.49985;     -0.36892;3.44086
 68.05200;79.45003;     -0.36950;3.44052
 68.55200;79.40023;     -0.37052;3.44017
 69.05200;79.35043;     -0.37126;3.43982
 69.55200;79.30067;     -0.37220;3.43946
 70.05200;79.25095;     -0.37260;3.43910
 70.55200;79.20126;     -0.37412;3.43875
 71.05200;79.15161;     -0.37507;3.43838
 71.55200;79.10200;     -0.37586;3.43802
 72.05200;79.05241;     -0.37661;3.43765
 72.55200;79.00285;     -0.37761;3.43728
 73.05200;78.95332;     -0.37837;3.43690
 73.55200;78.90381;     -0.37906;3.43653
 74.05200;78.85432;     -0.37992;3.43615
 74.55200;78.80484;     -0.38057;3.43576
 75.05200;78.75537;     -0.38150;3.43538
 75.55200;78.70593;     -0.38269;3.43499
 76.05200;78.65651;     -0.38379;3.43460
 76.55200;78.60712;     -0.38435;3.43421
 77.05200;78.55777;     -0.38568;3.43381
 77.55200;78.50845;     -0.38676;3.43341
 78.05200;78.45917;     -0.38805;3.43301
 78.55200;78.40994;     -0.38951;3.43260
 79.05200;78.36076;     -0.39065;3.43219
 79.55200;78.31163;     -0.39171;3.43178
 80.05200;78.26256;     -0.39392;3.43137
 80.55200;78.21358;     -0.39570;3.43095
 81.05200;78.16470;     -0.39749;3.43053
 81.55200;78.11593;     -0.39994;3.43011
 82.05200;78.06731;     -0.40205;3.42969
 82.55200;78.01883;     -0.40464;3.42926
 83.05200;77.97053;     -0.40768;3.42883
 83.55200;77.92242;     -0.41059;3.42840
 84.05200;77.87451;     -0.41342;3.42796
 84.55200;77.82683;     -0.41676;3.42752
 85.05200;77.77938;     -0.41997;3.42708
 85.55200;77.73218;     -0.42348;3.42663
 86.05200;77.68525;     -0.42731;3.42619
 86.55200;77.63860;     -0.43126;3.42574
 87.05200;77.59222;     -0.43497;3.42528
 87.55200;77.54614;     -0.43943;3.42483
 88.05200;77.50035;     -0.44331;3.42437
 88.55200;77.45487;     -0.44724;3.42391
 89.05200;77.40970;     -0.45173;3.42344
 89.55200;77.36485;     -0.45630;3.42298
 90.05200;77.32033;     -0.46039;3.42251
 90.55200;77.27615;     -0.46485;3.42203
 91.05200;77.23229;     -0.46813;3.42156
 91.55200;77.18875;     -0.47132;3.42108
 92.05200;77.14552;     -0.47474;3.42060
 92.55200;77.10257;     -0.47667;3.42012
 93.05200;77.05990;     -0.47805;3.41963
 93.55200;77.01745;     -0.47729;3.41914
 94.05200;76.97520;     -0.47582;3.41865
 94.55200;76.93306;     -0.47128;3.41815
 95.05200;76.89096;     -0.46456;3.41765
 95.55200;76.84877;     -0.45402;3.41715
 96.05200;76.80632;     -0.43969;3.41665
 96.55200;76.76337;     -0.41949;3.41614
 97.05200;76.71957;     -0.39297;3.41564
 97.55200;76.67436;     -0.35807;3.41512
 98.05200;76.62686;     -0.31481;3.41461
 98.55200;76.57548;     -0.25842;3.41409
 99.05200;76.51686;     -0.18860;3.41357
 99.55200;76.44120;-9.880568e-02;3.41305
100.05200;76.29078;-2.128869e-02;3.41252

File: app/data/peg/PEG_15Kmin.txt
#EXPORTTYPE:DATA SINGLE
#FILE:2024-02-15_Íåèçîòåðìè÷åñêàÿ êðèñòàëëèçàöèÿ PEG8000_25-140_3-5-10-15-17-20Kmin_50mlmin.ngb-sd7
#FORMAT:NETZSCH5
#FTYPE:ANSI
#IDENTITY:PEG8000
#DECIMAL:POINT
#SEPARATOR:SEMICOLON
#MTYPE:DSC
#INSTRUMENT:NETZSCH DSC 204F1 Phoenix
#PROJECT:
#DATE/TIME:16.02.2024 12:03
#CORR. FILE:
#TEMPCAL:06-12-2021 13:53
#SENSITIVITY:06-12-2021 13:52
#LABORATORY:
#OPERATOR:SitnikovaV
#REMARK:
#SAMPLE:PEG8000
#SAMPLE MASS /mg:8,606
#MATERIAL:polymer
#REFERENCE:ÏÂÑ ïîðîøîê
#REFERENCE MASS /mg:0
#TYPE OF CRUCIBLE:Concavus Al, closed
#SAMPLE CRUCIBLE MASS /mg:0
#REFERENCE CRUCIBLE MASS /mg:0
#PURGE 1 MFC:OXYGEN,252,5 ml/min
#PURGE 2 MFC:NITROGEN,250,0 ml/min
#PROTECTIVE MFC:NITROGEN,250,0 ml/min
#M.RANGE /µV:5000
#TAU-R:---
#CORR. CODE:000
#EXO:-1
#RANGE:100°C/15.0(K/min)/25°C
#SEGMENT:S15/24
#SEG. 15:100°C/15.0(K/min)/25°C

##Temp./°C;Time/min;DSC/(mW/mg);Sensit./(uV/mW)
25.10000;102.49500;     -0.53023;3.45976
25.60000;102.46164;     -0.57774;3.45966
26.10000;102.42837;     -0.64254;3.45956
26.60000;102.39511;     -0.72794;3.45945
27.10000;102.36187;     -0.84029;3.45934
27.60000;102.32865;     -0.98914;3.45922
28.10000;102.29545;     -1.18569;3.45911
28.60000;102.26228;     -1.44436;3.45899
29.10000;102.22913;     -1.78386;3.45887
29.60000;102.19600;     -2.22893;3.45874
30.10000;102.16287;     -2.72912;3.45861
30.60000;102.12974;     -3.14293;3.45848
31.10000;102.09661;     -3.40221;3.45835
31.60000;102.06349;     -3.61786;3.45821
32.10000;102.03039;     -3.97537;3.45807
32.60000;101.99730;     -4.43127;3.45793
33.10000;101.96422;     -4.92616;3.45779
33.60000;101.93113;     -5.44292;3.45764
34.10000;101.89801;     -5.95536;3.45749
34.60000;101.86485;     -6.39359;3.45733
35.10000;101.83164;     -6.62372;3.45718
35.60000;101.79839;     -6.71341;3.45702
36.10000;101.76509;     -6.64833;3.45686
36.60000;101.73175;     -6.44549;3.45669
37.10000;101.69839;     -6.14798;3.45652
37.60000;101.66500;     -5.76009;3.45635
38.10000;101.63158;     -5.27063;3.45618
38.60000;101.59813;     -4.69848;3.45600
39.10000;101.56467;     -4.09697;3.45582
39.60000;101.53122;     -3.51106;3.45564
40.10000;101.49777;     -2.95517;3.45545
40.60000;101.46435;     -2.44135;3.45526
41.10000;101.43094;     -1.98579;3.45507
41.60000;101.39756;     -1.59916;3.45488
42.10000;101.36420;     -1.27524;3.45468
42.60000;101.33086;     -1.02157;3.45448
43.10000;101.29754;     -0.82676;3.45428
43.60000;101.26425;     -0.69490;3.45407
44.10000;101.23097;     -0.61624;3.45386
44.60000;101.19771;     -0.57128;3.45365
45.10000;101.16447;     -0.54595;3.45344
45.60000;101.13122;     -0.53248;3.45322
46.10000;101.09797;     -0.52727;3.45300
46.60000;101.06472;     -0.52556;3.45278
47.10000;101.03147;     -0.52600;3.45255
47.60000;100.99822;     -0.52635;3.45232
48.10000;100.96497;     -0.52722;3.45209
48.60000;100.93172;     -0.52744;3.45186
49.10000;100.89848;     -0.52831;3.45162
49.60000;100.86523;     -0.52887;3.45138
50.10000;100.83199;     -0.52988;3.45114
50.60000;100.79876;     -0.53041;3.45089
51.10000;100.76554;     -0.53095;3.45064
51.60000;100.73232;     -0.53149;3.45039
52.10000;100.69909;     -0.53241;3.45014
52.60000;100.66587;     -0.53289;3.44988
53.10000;100.63265;     -0.53366;3.44962
53.60000;100.59944;     -0.53437;3.44936
54.10000;100.56623;     -0.53521;3.44909
54.60000;100.53303;     -0.53584;3.44882
55.10000;100.49983;     -0.53706;3.44855
55.60000;100.46664;     -0.53723;3.44828
56.10000;100.43345;     -0.53804;3.44800
56.60000;100.40027;     -0.53912;3.44772
57.10000;100.36708;     -0.53971;3.44743
57.60000;100.33390;     -0.54089;3.44715
58.10000;100.30072;     -0.54156;3.44686
58.60000;100.26755;     -0.54220;3.44657
59.10000;100.23439;     -0.54290;3.44627
59.60000;100.20124;     -0.54411;3.44598
60.10000;100.16809;     -0.54532;3.44568
60.60000;100.13496;     -0.54603;3.44537
61.10000;100.10183;     -0.54714;3.44507
61.60000;100.06870;     -0.54800;3.44476
62.10000;100.03559;     -0.54869;3.44445
62.60000;100.00249;     -0.55040;3.44413
63.10000; 99.96941;     -0.55147;3.44381
63.60000; 99.93634;     -0.55227;3.44349
64.10000; 99.90329;     -0.55408;3.44317
64.60000; 99.87027;     -0.55534;3.44284
65.10000; 99.83727;     -0.55688;3.44252
65.60000; 99.80431;     -0.55841;3.44218
66.10000; 99.77137;     -0.55972;3.44185
66.60000; 99.73846;     -0.56130;3.44151
67.10000; 99.70557;     -0.56297;3.44117
67.60000; 99.67272;     -0.56473;3.44083
68.10000; 99.63990;     -0.56616;3.44048
68.60000; 99.60712;     -0.56812;3.44013
69.10000; 99.57439;     -0.56990;3.43978
69.60000; 99.54170;     -0.57186;3.43943
70.10000; 99.50905;     -0.57363;3.43907
70.60000; 99.47645;     -0.57604;3.43871
71.10000; 99.44389;     -0.57794;3.43835
71.60000; 99.41140;     -0.58033;3.43798
72.10000; 99.37896;     -0.58200;3.43761
72.60000; 99.34658;     -0.58454;3.43724
73.10000; 99.31426;     -0.58687;3.43687
73.60000; 99.28200;     -0.58923;3.43649
74.10000; 99.24981;     -0.59201;3.43611
74.60000; 99.21769;     -0.59463;3.43573
75.10000; 99.18564;     -0.59746;3.43534
75.60000; 99.15368;     -0.60050;3.43495
76.10000; 99.12179;     -0.60330;3.43456
76.60000; 99.08999;     -0.60643;3.43417
77.10000; 99.05828;     -0.60992;3.43377
77.60000; 99.02666;     -0.61279;3.43337
78.10000; 98.99513;     -0.61655;3.43297
78.60000; 98.96371;     -0.62039;3.43256
79.10000; 98.93239;     -0.62401;3.43216
79.60000; 98.90118;     -0.62736;3.43174
80.10000; 98.87009;     -0.63130;3.43133
80.60000; 98.83911;     -0.63566;3.43091
81.10000; 98.80825;     -0.63961;3.43049
81.60000; 98.77752;     -0.64384;3.43007
82.10000; 98.74691;     -0.64839;3.42965
82.60000; 98.71644;     -0.65259;3.42922
83.10000; 98.68611;     -0.65730;3.42879
83.60000; 98.65593;     -0.66162;3.42835
84.10000; 98.62590;     -0.66629;3.42792
84.60000; 98.59603;     -0.67027;3.42748
85.10000; 98.56630;     -0.67463;3.42704
85.60000; 98.53672;     -0.67882;3.42659
86.10000; 98.50728;     -0.68336;3.42614
86.60000; 98.47800;     -0.68714;3.42569
87.10000; 98.44886;     -0.69090;3.42524
87.60000; 98.41986;     -0.69428;3.42478
88.10000; 98.39102;     -0.69702;3.42432
88.60000; 98.36231;     -0.70000;3.42386
89.10000; 98.33374;     -0.70176;3.42340
89.60000; 98.30530;     -0.70315;3.42293
90.10000; 98.27697;     -0.70328;3.42246
90.60000; 98.24874;     -0.70179;3.42199
91.10000; 98.22062;     -0.69997;3.42151
91.60000; 98.19256;     -0.69657;3.42103
92.10000; 98.16455;     -0.69165;3.42055
92.60000; 98.13656;     -0.68395;3.42007
93.10000; 98.10856;     -0.67436;3.41958
93.60000; 98.08048;     -0.66210;3.41909
94.10000; 98.05229;     -0.64682;3.41860
94.60000; 98.02390;     -0.62791;3.41810
95.10000; 97.99524;     -0.60553;3.41761
95.60000; 97.96619;     -0.57812;3.41711
96.10000; 97.93660;     -0.54630;3.41660
96.60000; 97.90627;     -0.50814;3.41610
97.10000; 97.87493;     -0.46348;3.41559
97.60000; 97.84214;     -0.41078;3.41507
98.10000; 97.80719;     -0.34904;3.41456
98.60000; 97.76881;     -0.27704;3.41404
99.10000; 97.72422;     -0.19323;3.41352
99.60000; 97.66506;-9.726268e-02;3.41300

File: app/data/peg/PEG_17Kmin.txt
#EXPORTTYPE:DATA SINGLE
#FILE:2024-02-15_Íåèçîòåðìè÷åñêàÿ êðèñòàëëèçàöèÿ PEG8000_25-140_3-5-10-15-17-20Kmin_50mlmin.ngb-sd7
#FORMAT:NETZSCH5
#FTYPE:ANSI
#IDENTITY:PEG8000
#DECIMAL:POINT
#SEPARATOR:SEMICOLON
#MTYPE:DSC
#INSTRUMENT:NETZSCH DSC 204F1 Phoenix
#PROJECT:
#DATE/TIME:16.02.2024 12:03
#CORR. FILE:
#TEMPCAL:06-12-2021 13:53
#SENSITIVITY:06-12-2021 13:52
#LABORATORY:
#OPERATOR:SitnikovaV
#REMARK:
#SAMPLE:PEG8000
#SAMPLE MASS /mg:8,606
#MATERIAL:polymer
#REFERENCE:ÏÂÑ ïîðîøîê
#REFERENCE MASS /mg:0
#TYPE OF CRUCIBLE:Concavus Al, closed
#SAMPLE CRUCIBLE MASS /mg:0
#REFERENCE CRUCIBLE MASS /mg:0
#PURGE 1 MFC:OXYGEN,252,5 ml/min
#PURGE 2 MFC:NITROGEN,250,0 ml/min
#PROTECTIVE MFC:NITROGEN,250,0 ml/min
#M.RANGE /µV:5000
#TAU-R:---
#CORR. CODE:000
#EXO:-1
#RANGE:100°C/17.0(K/min)/25°C
#SEGMENT:S19/24
#SEG. 19:100°C/17.0(K/min)/25°C

##Temp./°C;Time/min;DSC/(mW/mg);Sensit./(uV/mW)
25.12500;120.65667;     -0.89757;3.45976
25.62500;120.62758;     -1.02265;3.45965
26.12500;120.59821;     -1.19228;3.45955
26.62500;120.56886;     -1.41061;3.45944
27.12500;120.53961;     -1.68874;3.45933
27.62500;120.51040;     -2.04193;3.45922
28.12500;120.48121;     -2.48785;3.45910
28.62500;120.45204;     -3.03656;3.45898
29.12500;120.42287;     -3.70478;3.45886
29.62500;120.39369;     -4.37936;3.45874
30.12500;120.36451;     -4.72485;3.45861
30.62500;120.33530;     -4.88060;3.45848
31.12500;120.30609;     -5.18560;3.45834
31.62500;120.27686;     -5.58026;3.45821
32.12500;120.24763;     -5.96311;3.45807
32.62500;120.21838;     -6.23598;3.45792
33.12500;120.18910;     -6.41629;3.45778
33.62500;120.15980;     -6.58709;3.45763
34.12500;120.13047;     -6.59806;3.45748
34.62500;120.10111;     -6.51433;3.45733
35.12500;120.07172;     -6.38711;3.45717
35.62500;120.04231;     -6.16996;3.45701
36.12500;120.01288;     -5.90481;3.45685
36.62500;119.98343;     -5.59641;3.45668
37.12500;119.95398;     -5.21871;3.45651
37.62500;119.92452;     -4.78996;3.45634
38.12500;119.89505;     -4.32014;3.45617
38.62500;119.86558;     -3.80031;3.45599
39.12500;119.83611;     -3.25432;3.45581
39.62500;119.80664;     -2.72257;3.45563
40.12500;119.77718;     -2.24248;3.45544
40.62500;119.74773;     -1.82775;3.45525
41.12500;119.71831;     -1.47048;3.45506
41.62500;119.68891;     -1.18691;3.45487
42.12500;119.65953;     -0.97426;3.45467
42.62500;119.63018;     -0.82482;3.45447
43.12500;119.60083;     -0.72768;3.45427
43.62500;119.57151;     -0.66870;3.45406
44.12500;119.54219;     -0.63340;3.45385
44.62500;119.51288;     -0.61314;3.45364
45.12500;119.48357;     -0.60332;3.45343
45.62500;119.45426;     -0.59882;3.45321
46.12500;119.42496;     -0.59761;3.45299
46.62500;119.39567;     -0.59711;3.45277
47.12500;119.36637;     -0.59749;3.45254
47.62500;119.33708;     -0.59871;3.45231
48.12500;119.30778;     -0.59924;3.45208
48.62500;119.27848;     -0.60045;3.45185
49.12500;119.24918;     -0.60154;3.45161
49.62500;119.21989;     -0.60194;3.45137
50.12500;119.19061;     -0.60272;3.45113
50.62500;119.16134;     -0.60385;3.45088
51.12500;119.13208;     -0.60475;3.45063
51.62500;119.10282;     -0.60509;3.45038
52.12500;119.07357;     -0.60614;3.45012
52.62500;119.04433;     -0.60683;3.44987
53.12500;119.01509;     -0.60789;3.44961
53.62500;118.98586;     -0.60872;3.44934
54.12500;118.95663;     -0.60993;3.44908
54.62500;118.92740;     -0.61051;3.44881
55.12500;118.89818;     -0.61128;3.44854
55.62500;118.86896;     -0.61244;3.44826
56.12500;118.83975;     -0.61344;3.44798
56.62500;118.81055;     -0.61437;3.44770
57.12500;118.78136;     -0.61580;3.44742
57.62500;118.75217;     -0.61703;3.44713
58.12500;118.72300;     -0.61772;3.44684
58.62500;118.69383;     -0.61914;3.44655
59.12500;118.66468;     -0.62006;3.44626
59.62500;118.63553;     -0.62128;3.44596
60.12500;118.60640;     -0.62273;3.44566
60.62500;118.57728;     -0.62411;3.44536
61.12500;118.54817;     -0.62542;3.44505
61.62500;118.51908;     -0.62646;3.44474
62.12500;118.49001;     -0.62803;3.44443
62.62500;118.46096;     -0.62948;3.44412
63.12500;118.43193;     -0.63117;3.44380
63.62500;118.40292;     -0.63252;3.44348
64.12500;118.37394;     -0.63419;3.44315
64.62500;118.34498;     -0.63578;3.44283
65.12500;118.31605;     -0.63790;3.44250
65.62500;118.28714;     -0.63965;3.44217
66.12500;118.25827;     -0.64122;3.44183
66.62500;118.22943;     -0.64344;3.44150
67.12500;118.20064;     -0.64538;3.44115
67.62500;118.17188;     -0.64759;3.44081
68.12500;118.14316;     -0.65003;3.44047
68.62500;118.11449;     -0.65210;3.44012
69.12500;118.08585;     -0.65500;3.43976
69.62500;118.05725;     -0.65704;3.43941
70.12500;118.02871;     -0.65944;3.43905
70.62500;118.00022;     -0.66239;3.43869
71.12500;117.97178;     -0.66541;3.43833
71.62500;117.94341;     -0.66811;3.43796
72.12500;117.91509;     -0.67069;3.43759
72.62500;117.88683;     -0.67435;3.43722
73.12500;117.85864;     -0.67755;3.43685
73.62500;117.83052;     -0.68058;3.43647
74.12500;117.80247;     -0.68377;3.43609
74.62500;117.77450;     -0.68757;3.43571
75.12500;117.74662;     -0.69098;3.43532
75.62500;117.71882;     -0.69478;3.43493
76.12500;117.69111;     -0.69879;3.43454
76.62500;117.66349;     -0.70299;3.43415
77.12500;117.63596;     -0.70691;3.43375
77.62500;117.60853;     -0.71118;3.43335
78.12500;117.58120;     -0.71540;3.43295
78.62500;117.55397;     -0.71936;3.43254
79.12500;117.52685;     -0.72359;3.43213
79.62500;117.49984;     -0.72850;3.43172
80.12500;117.47293;     -0.73263;3.43131
80.62500;117.44614;     -0.73712;3.43089
81.12500;117.41946;     -0.74197;3.43047
81.62500;117.39289;     -0.74666;3.43005
82.12500;117.36644;     -0.75132;3.42962
82.62500;117.34011;     -0.75561;3.42920
83.12500;117.31390;     -0.75989;3.42877
83.62500;117.28780;     -0.76485;3.42833
84.12500;117.26182;     -0.76938;3.42790
84.62500;117.23596;     -0.77319;3.42746
85.12500;117.21022;     -0.77753;3.42701
85.62500;117.18460;     -0.78097;3.42657
86.12500;117.15909;     -0.78473;3.42612
86.62500;117.13369;     -0.78758;3.42567
87.12500;117.10840;     -0.79040;3.42522
87.62500;117.08322;     -0.79206;3.42476
88.12500;117.05814;     -0.79321;3.42430
88.62500;117.03315;     -0.79382;3.42384
89.12500;117.00826;     -0.79333;3.42338
89.62500;116.98343;     -0.79217;3.42291
90.12500;116.95867;     -0.78948;3.42244
90.62500;116.93395;     -0.78605;3.42196
91.12500;116.90926;     -0.78020;3.42149
91.62500;116.88458;     -0.77305;3.42101
92.12500;116.85989;     -0.76333;3.42053
92.62500;116.83517;     -0.75194;3.42004
93.12500;116.81037;     -0.73816;3.41956
93.62500;116.78545;     -0.72112;3.41907
94.12500;116.76036;     -0.70054;3.41858
94.62500;116.73504;     -0.67610;3.41808
95.12500;116.70941;     -0.64801;3.41758
95.62500;116.68336;     -0.61549;3.41708
96.12500;116.65676;     -0.57711;3.41658
96.62500;116.62941;     -0.53295;3.41607
97.12500;116.60103;     -0.48206;3.41556
97.62500;116.57118;     -0.42297;3.41505
98.12500;116.53916;     -0.35585;3.41453
98.62500;116.50370;     -0.27933;3.41402
99.12500;116.46207;     -0.19208;3.41350
99.62500;116.40585;-9.351352e-02;3.41297

File: app/data/peg/PEG_20Kmin.txt
#EXPORTTYPE:DATA SINGLE
#FILE:2024-02-15_Íåèçîòåðìè÷åñêàÿ êðèñòàëëèçàöèÿ PEG8000_25-140_3-5-10-15-17-20Kmin_50mlmin.ngb-sd7
#FORMAT:NETZSCH5
#FTYPE:ANSI
#IDENTITY:PEG8000
#DECIMAL:POINT
#SEPARATOR:SEMICOLON
#MTYPE:DSC
#INSTRUMENT:NETZSCH DSC 204F1 Phoenix
#PROJECT:
#DATE/TIME:16.02.2024 12:03
#CORR. FILE:
#TEMPCAL:06-12-2021 13:53
#SENSITIVITY:06-12-2021 13:52
#LABORATORY:
#OPERATOR:SitnikovaV
#REMARK:
#SAMPLE:PEG8000
#SAMPLE MASS /mg:8,606
#MATERIAL:polymer
#REFERENCE:ÏÂÑ ïîðîøîê
#REFERENCE MASS /mg:0
#TYPE OF CRUCIBLE:Concavus Al, closed
#SAMPLE CRUCIBLE MASS /mg:0
#REFERENCE CRUCIBLE MASS /mg:0
#PURGE 1 MFC:OXYGEN,252,5 ml/min
#PURGE 2 MFC:NITROGEN,250,0 ml/min
#PROTECTIVE MFC:NITROGEN,250,0 ml/min
#M.RANGE /µV:5000
#TAU-R:---
#CORR. CODE:000
#EXO:-1
#RANGE:100°C/20.0(K/min)/25°C
#SEGMENT:S23/24
#SEG. 23:100°C/20.0(K/min)/25°C

##Temp./°C;Time/min;DSC/(mW/mg);Sensit./(uV/mW)
25.16300;138.15667;     -1.84085;3.45975
25.66300;138.13184;     -2.13681;3.45965
26.16300;138.10705;     -2.52387;3.45954
26.66300;138.08226;     -2.99841;3.45943
27.16300;138.05748;     -3.55241;3.45932
27.66300;138.03268;     -4.00730;3.45921
28.16300;138.00789;     -4.28146;3.45909
28.66300;137.98310;     -4.51809;3.45897
29.16300;137.95831;     -4.88285;3.45885
29.66300;137.93354;     -5.36841;3.45873
30.16300;137.90877;     -5.93482;3.45860
30.66300;137.88400;     -6.54082;3.45847
31.16300;137.85921;     -7.12385;3.45833
31.66300;137.83440;     -7.66647;3.45820
32.16300;137.80955;     -8.15503;3.45806
32.66300;137.78465;     -8.42476;3.45791
33.16300;137.75971;     -8.40147;3.45777
33.66300;137.73474;     -8.16276;3.45762
34.16300;137.70973;     -7.74784;3.45747
34.66300;137.68470;     -7.26806;3.45731
35.16300;137.65965;     -6.74515;3.45716
35.66300;137.63459;     -6.14715;3.45700
36.16300;137.60951;     -5.46601;3.45683
36.66300;137.58444;     -4.75855;3.45667
37.16300;137.55936;     -4.09491;3.45650
37.66300;137.53430;     -3.48968;3.45633
38.16300;137.50926;     -2.95297;3.45615
38.66300;137.48425;     -2.49069;3.45598
39.16300;137.45925;     -2.10381;3.45580
39.66300;137.43427;     -1.77155;3.45561
40.16300;137.40930;     -1.49348;3.45543
40.66300;137.38435;     -1.26665;3.45524
41.16300;137.35941;     -1.09083;3.45505
41.66300;137.33449;     -0.96236;3.45485
42.16300;137.30957;     -0.86960;3.45466
42.66300;137.28465;     -0.80474;3.45446
43.16300;137.25975;     -0.76143;3.45425
43.66300;137.23485;     -0.73472;3.45405
44.16300;137.20996;     -0.71830;3.45384
44.66300;137.18508;     -0.71038;3.45363
45.16300;137.16021;     -0.70615;3.45341
45.66300;137.13535;     -0.70584;3.45319
46.16300;137.11049;     -0.70679;3.45297
46.66300;137.08564;     -0.70753;3.45275
47.16300;137.06081;     -0.70836;3.45252
47.66300;137.03598;     -0.70950;3.45230
48.16300;137.01116;     -0.71061;3.45206
48.66300;136.98634;     -0.71197;3.45183
49.16300;136.96154;     -0.71277;3.45159
49.66300;136.93673;     -0.71400;3.45135
50.16300;136.91193;     -0.71522;3.45111
50.66300;136.88714;     -0.71626;3.45086
51.16300;136.86235;     -0.71719;3.45061
51.66300;136.83756;     -0.71873;3.45036
52.16300;136.81279;     -0.71992;3.45010
52.66300;136.78802;     -0.72119;3.44985
53.16300;136.76326;     -0.72228;3.44959
53.66300;136.73851;     -0.72357;3.44932
54.16300;136.71377;     -0.72523;3.44906
54.66300;136.68904;     -0.72655;3.44879
55.16300;136.66433;     -0.72791;3.44852
55.66300;136.63964;     -0.72967;3.44824
56.16300;136.61497;     -0.73131;3.44796
56.66300;136.59032;     -0.73296;3.44768
57.16300;136.56569;     -0.73438;3.44740
57.66300;136.54108;     -0.73607;3.44711
58.16300;136.51649;     -0.73784;3.44682
58.66300;136.49191;     -0.73964;3.44653
59.16300;136.46736;     -0.74120;3.44624
59.66300;136.44281;     -0.74308;3.44594
60.16300;136.41829;     -0.74508;3.44564
60.66300;136.39378;     -0.74685;3.44533
61.16300;136.36930;     -0.74875;3.44503
61.66300;136.34483;     -0.75096;3.44472
62.16300;136.32038;     -0.75388;3.44441
62.66300;136.29597;     -0.75601;3.44409
63.16300;136.27158;     -0.75844;3.44377
63.66300;136.24722;     -0.76101;3.44345
64.16300;136.22291;     -0.76291;3.44313
64.66300;136.19863;     -0.76592;3.44280
65.16300;136.17439;     -0.76836;3.44247
65.66300;136.15018;     -0.77087;3.44214
66.16300;136.12602;     -0.77344;3.44181
66.66300;136.10190;     -0.77701;3.44147
67.16300;136.07781;     -0.77965;3.44113
67.66300;136.05378;     -0.78320;3.44079
68.16300;136.02979;     -0.78630;3.44044
68.66300;136.00585;     -0.78891;3.44009
69.16300;135.98196;     -0.79256;3.43974
69.66300;135.95812;     -0.79597;3.43938
70.16300;135.93433;     -0.79948;3.43903
70.66300;135.91060;     -0.80309;3.43867
71.16300;135.88692;     -0.80667;3.43830
71.66300;135.86330;     -0.81038;3.43794
72.16300;135.83974;     -0.81400;3.43757
72.66300;135.81625;     -0.81832;3.43719
73.16300;135.79282;     -0.82206;3.43682
73.66300;135.76946;     -0.82658;3.43644
74.16300;135.74617;     -0.83017;3.43606
74.66300;135.72296;     -0.83506;3.43568
75.16300;135.69981;     -0.83941;3.43529
75.66300;135.67674;     -0.84377;3.43490
76.16300;135.65373;     -0.84842;3.43451
76.66300;135.63081;     -0.85293;3.43412
77.16300;135.60795;     -0.85779;3.43372
77.66300;135.58518;     -0.86229;3.43332
78.16300;135.56249;     -0.86744;3.43292
78.66300;135.53989;     -0.87235;3.43251
79.16300;135.51737;     -0.87736;3.43210
79.66300;135.49495;     -0.88188;3.43169
80.16300;135.47261;     -0.88698;3.43128
80.66300;135.45037;     -0.89188;3.43086
81.16300;135.42821;     -0.89605;3.43044
81.66300;135.40615;     -0.90065;3.43002
82.16300;135.38417;     -0.90475;3.42959
82.66300;135.36228;     -0.90893;3.42916
83.16300;135.34049;     -0.91321;3.42873
83.66300;135.31878;     -0.91687;3.42830
84.16300;135.29717;     -0.91993;3.42786
84.66300;135.27563;     -0.92282;3.42742
85.16300;135.25418;     -0.92581;3.42698
85.66300;135.23281;     -0.92778;3.42654
86.16300;135.21152;     -0.92946;3.42609
86.66300;135.19030;     -0.93026;3.42564
87.16300;135.16915;     -0.93019;3.42518
87.66300;135.14806;     -0.92956;3.42473
88.16300;135.12701;     -0.92758;3.42427
88.66300;135.10602;     -0.92475;3.42380
89.16300;135.08506;     -0.92029;3.42334
89.66300;135.06412;     -0.91435;3.42287
90.16300;135.04321;     -0.90786;3.42240
90.66300;135.02229;     -0.89900;3.42193
91.16300;135.00137;     -0.88831;3.42145
91.66300;134.98041;     -0.87547;3.42097
92.16300;134.95940;     -0.86003;3.42049
92.66300;134.93831;     -0.84200;3.42001
93.16300;134.91712;     -0.82105;3.41952
93.66300;134.89577;     -0.79678;3.41903
94.16300;134.87423;     -0.76923;3.41854
94.66300;134.85244;     -0.73712;3.41804
95.16300;134.83029;     -0.70045;3.41754
95.66300;134.80770;     -0.65923;3.41704
96.16300;134.78450;     -0.61269;3.41654
96.66300;134.76051;     -0.56040;3.41603
97.16300;134.73546;     -0.50208;3.41552
97.66300;134.70893;     -0.43722;3.41501
98.16300;134.68026;     -0.36430;3.41449
98.66300;134.64827;     -0.28249;3.41398
99.16300;134.61038;     -0.19183;3.41346
99.66300;134.55836;-9.128870e-02;3.41293

File: app/data/peg/PEG_3Kmin.txt
#EXPORTTYPE:DATA SINGLE
#FILE:2024-02-15_Íåèçîòåðìè÷åñêàÿ êðèñòàëëèçàöèÿ PEG8000_25-140_3-5-10-15-17-20Kmin_50mlmin.ngb-sd7
#FORMAT:NETZSCH5
#FTYPE:ANSI
#IDENTITY:PEG8000
#DECIMAL:POINT
#SEPARATOR:SEMICOLON
#MTYPE:DSC
#INSTRUMENT:NETZSCH DSC 204F1 Phoenix
#PROJECT:
#DATE/TIME:16.02.2024 12:03
#CORR. FILE:
#TEMPCAL:06-12-2021 13:53
#SENSITIVITY:06-12-2021 13:52
#LABORATORY:
#OPERATOR:SitnikovaV
#REMARK:
#SAMPLE:PEG8000
#SAMPLE MASS /mg:8,606
#MATERIAL:polymer
#REFERENCE:ÏÂÑ ïîðîøîê
#REFERENCE MASS /mg:0
#TYPE OF CRUCIBLE:Concavus Al, closed
#SAMPLE CRUCIBLE MASS /mg:0
#REFERENCE CRUCIBLE MASS /mg:0
#PURGE 1 MFC:OXYGEN,252,5 ml/min
#PURGE 2 MFC:NITROGEN,250,0 ml/min
#PROTECTIVE MFC:NITROGEN,250,0 ml/min
#M.RANGE /µV:5000
#TAU-R:---
#CORR. CODE:000
#EXO:-1
#RANGE:100°C/3.0(K/min)/25°C
#SEGMENT:S3/24
#SEG. 3:100°C/3.0(K/min)/25°C

##Temp./°C;Time/min;DSC/(mW/mg);Sensit./(uV/mW)
 25.01200;33.74500;-6.354811e-02;3.45978
 25.51200;33.57923;-6.469610e-02;3.45968
 26.01200;33.41301;-6.542394e-02;3.45957
 26.51200;33.24676;-6.588298e-02;3.45947
 27.01200;33.08041;-6.671304e-02;3.45936
 27.51200;32.91397;-6.763257e-02;3.45924
 28.01200;32.74742;-6.827087e-02;3.45913
 28.51200;32.58076;-6.931515e-02;3.45901
 29.01200;32.41402;-7.009024e-02;3.45889
 29.51200;32.24720;-7.110223e-02;3.45876
 30.01200;32.08038;-7.213580e-02;3.45864
 30.51200;31.91360;-7.261224e-02;3.45851
 31.01200;31.74687;-7.416812e-02;3.45837
 31.51200;31.58021;-7.485928e-02;3.45824
 32.01200;31.41362;-7.669678e-02;3.45810
 32.51200;31.24705;-7.704679e-02;3.45796
 33.01200;31.08046;-7.847602e-02;3.45781
 33.51200;30.91386;-7.929640e-02;3.45767
 34.01200;30.74720;-8.058616e-02;3.45751
 34.51200;30.58047;-8.146104e-02;3.45736
 35.01200;30.41370;-8.248942e-02;3.45721
 35.51200;30.24685;-8.372696e-02;3.45705
 36.01200;30.07994;-8.544949e-02;3.45688
 36.51200;29.91302;-8.723852e-02;3.45672
 37.01200;29.74613;-8.994308e-02;3.45655
 37.51200;29.57931;-9.324616e-02;3.45638
 38.01200;29.41257;-9.777106e-02;3.45621
 38.51200;29.24593;     -0.10639;3.45603
 39.01200;29.07932;     -0.12347;3.45585
 39.51200;28.91275;     -0.15995;3.45567
 40.01200;28.74628;     -0.22938;3.45549
 40.51200;28.57997;     -0.34845;3.45530
 41.01200;28.41391;     -0.59040;3.45511
 41.51200;28.24804;     -1.20190;3.45491
 42.01200;28.08225;     -1.90683;3.45472
 42.51200;27.91639;     -2.13354;3.45452
 43.01200;27.75036;     -2.28792;3.45431
 43.51200;27.58417;     -2.43931;3.45411
 44.01200;27.41778;     -2.59244;3.45390
 44.51200;27.25122;     -2.51887;3.45369
 45.01200;27.08446;     -2.22611;3.45348
 45.51200;26.91753;     -1.80532;3.45326
 46.01200;26.75052;     -1.36141;3.45304
 46.51200;26.58349;     -0.93982;3.45282
 47.01200;26.41653;     -0.60038;3.45259
 47.51200;26.24970;     -0.36100;3.45236
 48.01200;26.08301;     -0.21580;3.45213
 48.51200;25.91648;     -0.14316;3.45190
 49.01200;25.75010;     -0.11434;3.45166
 49.51200;25.58381;     -0.10589;3.45142
 50.01200;25.41754;     -0.10486;3.45118
 50.51200;25.25117;     -0.10466;3.45094
 51.01200;25.08461;     -0.10454;3.45069
 51.51200;24.91773;     -0.10484;3.45044
 52.01200;24.75054;     -0.10475;3.45018
 52.51200;24.58306;     -0.10491;3.44993
 53.01200;24.41537;     -0.10531;3.44967
 53.51200;24.24763;     -0.10558;3.44940
 54.01200;24.07987;     -0.10583;3.44914
 54.51200;23.91216;     -0.10600;3.44887
 55.01200;23.74456;     -0.10642;3.44860
 55.51200;23.57712;     -0.10723;3.44832
 56.01200;23.40996;     -0.10784;3.44805
 56.51200;23.24313;     -0.10879;3.44777
 57.01200;23.07663;     -0.10936;3.44748
 57.51200;22.91037;     -0.10990;3.44720
 58.01200;22.74424;     -0.10999;3.44691
 58.51200;22.57811;     -0.11038;3.44662
 59.01200;22.41194;     -0.11074;3.44633
 59.51200;22.24569;     -0.11134;3.44603
 60.01200;22.07936;     -0.11160;3.44573
 60.51200;21.91295;     -0.11206;3.44543
 61.01200;21.74652;     -0.11253;3.44512
 61.51200;21.58010;     -0.11282;3.44481
 62.01200;21.41384;     -0.11362;3.44450
 62.51200;21.24780;     -0.11434;3.44419
 63.01200;21.08193;     -0.11526;3.44387
 63.51200;20.91609;     -0.11531;3.44355
 64.01200;20.75004;     -0.11486;3.44323
 64.51200;20.58357;     -0.11489;3.44290
 65.01200;20.41661;     -0.11492;3.44257
 65.51200;20.24922;     -0.11475;3.44224
 66.01200;20.08159;     -0.11511;3.44191
 66.51200;19.91396;     -0.11541;3.44157
 67.01200;19.74650;     -0.11656;3.44123
 67.51200;19.57930;     -0.11687;3.44089
 68.01200;19.41234;     -0.11754;3.44054
 68.51200;19.24554;     -0.11808;3.44020
 69.01200;19.07880;     -0.11772;3.43984
 69.51200;18.91205;     -0.11809;3.43949
 70.01200;18.74526;     -0.11837;3.43913
 70.51200;18.57844;     -0.11911;3.43877
 71.01200;18.41158;     -0.11929;3.43841
 71.51200;18.24474;     -0.12001;3.43805
 72.01200;18.07792;     -0.12052;3.43768
 72.51200;17.91116;     -0.12050;3.43731
 73.01200;17.74450;     -0.12107;3.43693
 73.51200;17.57793;     -0.12173;3.43656
 74.01200;17.41141;     -0.12233;3.43618
 74.51200;17.24492;     -0.12238;3.43580
 75.01200;17.07838;     -0.12220;3.43541
 75.51200;16.91180;     -0.12313;3.43502
 76.01200;16.74517;     -0.12307;3.43463
 76.51200;16.57852;     -0.12351;3.43424
 77.01200;16.41193;     -0.12422;3.43384
 77.51200;16.24545;     -0.12491;3.43344
 78.01200;16.07911;     -0.12528;3.43304
 78.51200;15.91289;     -0.12577;3.43263
 79.01200;15.74675;     -0.12610;3.43223
 79.51200;15.58061;     -0.12682;3.43182
 80.01200;15.41442;     -0.12748;3.43140
 80.51200;15.24815;     -0.12756;3.43099
 81.01200;15.08180;     -0.12781;3.43057
 81.51200;14.91535;     -0.12812;3.43015
 82.01200;14.74879;     -0.12817;3.42972
 82.51200;14.58210;     -0.12851;3.42929
 83.01200;14.41529;     -0.12879;3.42886
 83.51200;14.24839;     -0.12926;3.42843
 84.01200;14.08151;     -0.12963;3.42799
 84.51200;13.91477;     -0.13018;3.42756
 85.01200;13.74819;     -0.13036;3.42711
 85.51200;13.58175;     -0.13128;3.42667
 86.01200;13.41536;     -0.13140;3.42622
 86.51200;13.24893;     -0.13217;3.42577
 87.01200;13.08244;     -0.13284;3.42532
 87.51200;12.91597;     -0.13337;3.42486
 88.01200;12.74962;     -0.13453;3.42441
 88.51200;12.58344;     -0.13511;3.42394
 89.01200;12.41746;     -0.13592;3.42348
 89.51200;12.25160;     -0.13620;3.42301
 90.01200;12.08581;     -0.13657;3.42254
 90.51200;11.92006;     -0.13660;3.42207
 91.01200;11.75438;     -0.13801;3.42160
 91.51200;11.58886;     -0.13870;3.42112
 92.01200;11.42362;     -0.13947;3.42064
 92.51200;11.25877;     -0.14027;3.42015
 93.01200;11.09449;     -0.14155;3.41967
 93.51200;10.93094;     -0.14328;3.41918
 94.01200;10.76839;     -0.14449;3.41869
 94.51200;10.60711;     -0.14629;3.41819
 95.01200;10.44746;     -0.14876;3.41769
 95.51200;10.28981;     -0.15209;3.41719
 96.01200;10.13457;     -0.15470;3.41669
 96.51200; 9.98210;     -0.15839;3.41619
 97.01200; 9.83257;     -0.16249;3.41568
 97.51200; 9.68562;     -0.16656;3.41516
 98.01200; 9.53957;     -0.16849;3.41465
 98.51200; 9.38993;     -0.16464;3.41413
 99.01200; 9.23283;     -0.14613;3.41361
 99.51200; 9.05336;-9.398414e-02;3.41309
100.01200; 8.83536;-3.212177e-02;3.41257

File: app/data/peg/PEG_5Kmin.txt
#EXPORTTYPE:DATA SINGLE
#FILE:2024-02-15_Íåèçîòåðìè÷åñêàÿ êðèñòàëëèçàöèÿ PEG8000_25-140_3-5-10-15-17-20Kmin_50mlmin.ngb-sd7
#FORMAT:NETZSCH5
#FTYPE:ANSI
#IDENTITY:PEG8000
#DECIMAL:POINT
#SEPARATOR:SEMICOLON
#MTYPE:DSC
#INSTRUMENT:NETZSCH DSC 204F1 Phoenix
#PROJECT:
#DATE/TIME:16.02.2024 12:03
#CORR. FILE:
#TEMPCAL:06-12-2021 13:53
#SENSITIVITY:06-12-2021 13:52
#LABORATORY:
#OPERATOR:SitnikovaV
#REMARK:
#SAMPLE:PEG8000
#SAMPLE MASS /mg:8,606
#MATERIAL:polymer
#REFERENCE:ÏÂÑ ïîðîøîê
#REFERENCE MASS /mg:0
#TYPE OF CRUCIBLE:Concavus Al, closed
#SAMPLE CRUCIBLE MASS /mg:0
#REFERENCE CRUCIBLE MASS /mg:0
#PURGE 1 MFC:OXYGEN,252,5 ml/min
#PURGE 2 MFC:NITROGEN,250,0 ml/min
#PROTECTIVE MFC:NITROGEN,250,0 ml/min
#M.RANGE /µV:5000
#TAU-R:---
#CORR. CODE:000
#EXO:-1
#RANGE:100°C/5.0(K/min)/25°C
#SEGMENT:S7/24
#SEG. 7:100°C/5.0(K/min)/25°C

##Temp./°C;Time/min;DSC/(mW/mg);Sensit./(uV/mW)
 25.02200;62.49500;     -0.11671;3.45978
 25.52200;62.39500;     -0.11762;3.45968
 26.02200;62.29514;     -0.11882;3.45957
 26.52200;62.19525;     -0.11979;3.45946
 27.02200;62.09528;     -0.12045;3.45935
 27.52200;61.99523;     -0.12169;3.45924
 28.02200;61.89506;     -0.12312;3.45913
 28.52200;61.79481;     -0.12362;3.45901
 29.02200;61.69450;     -0.12539;3.45889
 29.52200;61.59417;     -0.12652;3.45876
 30.02200;61.49386;     -0.12806;3.45863
 30.52200;61.39358;     -0.12938;3.45850
 31.02200;61.29335;     -0.13133;3.45837
 31.52200;61.19318;     -0.13281;3.45824
 32.02200;61.09307;     -0.13489;3.45810
 32.52200;60.99304;     -0.13626;3.45795
 33.02200;60.89306;     -0.13845;3.45781
 33.52200;60.79312;     -0.14194;3.45766
 34.02200;60.69318;     -0.14527;3.45751
 34.52200;60.59323;     -0.15009;3.45736
 35.02200;60.49329;     -0.15831;3.45720
 35.52200;60.39335;     -0.17139;3.45704
 36.02200;60.29343;     -0.19583;3.45688
 36.52200;60.19356;     -0.23940;3.45672
 37.02200;60.09375;     -0.31941;3.45655
 37.52200;59.99405;     -0.45732;3.45638
 38.02200;59.89450;     -0.69763;3.45620
 38.52200;59.79509;     -1.13896;3.45603
 39.02200;59.69576;     -1.91928;3.45585
 39.52200;59.59643;     -2.73631;3.45567
 40.02200;59.49704;     -3.09576;3.45548
 40.52200;59.39755;     -3.16031;3.45529
 41.02200;59.29798;     -3.26827;3.45510
 41.52200;59.19834;     -3.41256;3.45491
 42.02200;59.09863;     -3.44816;3.45471
 42.52200;58.99883;     -3.31718;3.45451
 43.02200;58.89894;     -3.03616;3.45431
 43.52200;58.79897;     -2.64879;3.45411
 44.02200;58.69894;     -2.14528;3.45390
 44.52200;58.59887;     -1.65286;3.45369
 45.02200;58.49874;     -1.21573;3.45347
 45.52200;58.39856;     -0.85894;3.45326
 46.02200;58.29831;     -0.60234;3.45304
 46.52200;58.19803;     -0.41840;3.45281
 47.02200;58.09777;     -0.29390;3.45259
 47.52200;57.99754;     -0.21866;3.45236
 48.02200;57.89737;     -0.18584;3.45213
 48.52200;57.79725;     -0.17491;3.45190
 49.02200;57.69718;     -0.17271;3.45166
 49.52200;57.59715;     -0.17265;3.45142
 50.02200;57.49715;     -0.17341;3.45118
 50.52200;57.39716;     -0.17329;3.45093
 51.02200;57.29716;     -0.17361;3.45068
 51.52200;57.19715;     -0.17409;3.45043
 52.02200;57.09713;     -0.17452;3.45018
 52.52200;56.99711;     -0.17464;3.44992
 53.02200;56.89705;     -0.17463;3.44966
 53.52200;56.79695;     -0.17477;3.44940
 54.02200;56.69677;     -0.17456;3.44913
 54.52200;56.59649;     -0.17513;3.44886
 55.02200;56.49614;     -0.17546;3.44859
 55.52200;56.39576;     -0.17622;3.44832
 56.02200;56.29540;     -0.17629;3.44804
 56.52200;56.19510;     -0.17697;3.44776
 57.02200;56.09487;     -0.17729;3.44748
 57.52200;55.99470;     -0.17726;3.44719
 58.02200;55.89459;     -0.17792;3.44690
 58.52200;55.79452;     -0.17844;3.44661
 59.02200;55.69448;     -0.17892;3.44632
 59.52200;55.59449;     -0.17906;3.44602
 60.02200;55.49453;     -0.17965;3.44572
 60.52200;55.39461;     -0.18025;3.44542
 61.02200;55.29468;     -0.18057;3.44511
 61.52200;55.19474;     -0.18067;3.44481
 62.02200;55.09480;     -0.18111;3.44449
 62.52200;54.99486;     -0.18169;3.44418
 63.02200;54.89494;     -0.18214;3.44386
 63.52200;54.79509;     -0.18324;3.44354
 64.02200;54.69529;     -0.18371;3.44322
 64.52200;54.59554;     -0.18366;3.44290
 65.02200;54.49584;     -0.18407;3.44257
 65.52200;54.39615;     -0.18428;3.44224
 66.02200;54.29648;     -0.18508;3.44190
 66.52200;54.19682;     -0.18562;3.44156
 67.02200;54.09717;     -0.18555;3.44123
 67.52200;53.99754;     -0.18596;3.44088
 68.02200;53.89789;     -0.18639;3.44054
 68.52200;53.79820;     -0.18660;3.44019
 69.02200;53.69845;     -0.18695;3.43984
 69.52200;53.59862;     -0.18704;3.43948
 70.02200;53.49873;     -0.18720;3.43913
 70.52200;53.39880;     -0.18759;3.43877
 71.02200;53.29883;     -0.18786;3.43840
 71.52200;53.19884;     -0.18768;3.43804
 72.02200;53.09882;     -0.18839;3.43767
 72.52200;52.99879;     -0.18862;3.43730
 73.02200;52.89878;     -0.18890;3.43693
 73.52200;52.79880;     -0.18975;3.43655
 74.02200;52.69886;     -0.18998;3.43617
 74.52200;52.59893;     -0.19046;3.43579
 75.02200;52.49899;     -0.19115;3.43540
 75.52200;52.39903;     -0.19115;3.43501
 76.02200;52.29904;     -0.19150;3.43462
 76.52200;52.19903;     -0.19211;3.43423
 77.02200;52.09904;     -0.19224;3.43383
 77.52200;51.99906;     -0.19301;3.43343
 78.02200;51.89909;     -0.19324;3.43303
 78.52200;51.79912;     -0.19364;3.43263
 79.02200;51.69915;     -0.19406;3.43222
 79.52200;51.59920;     -0.19471;3.43181
 80.02200;51.49927;     -0.19495;3.43139
 80.52200;51.39937;     -0.19555;3.43098
 81.02200;51.29950;     -0.19614;3.43056
 81.52200;51.19971;     -0.19654;3.43014
 82.02200;51.09999;     -0.19747;3.42971
 82.52200;51.00035;     -0.19792;3.42929
 83.02200;50.90075;     -0.19902;3.42885
 83.52200;50.80118;     -0.19902;3.42842
 84.02200;50.70161;     -0.19913;3.42799
 84.52200;50.60205;     -0.19985;3.42755
 85.02200;50.50252;     -0.20086;3.42711
 85.52200;50.40303;     -0.20159;3.42666
 86.02200;50.30361;     -0.20196;3.42621
 86.52200;50.20429;     -0.20294;3.42576
 87.02200;50.10512;     -0.20439;3.42531
 87.52200;50.00613;     -0.20500;3.42486
 88.02200;49.90736;     -0.20648;3.42440
 88.52200;49.80882;     -0.20785;3.42394
 89.02200;49.71056;     -0.20928;3.42347
 89.52200;49.61263;     -0.21105;3.42300
 90.02200;49.51508;     -0.21243;3.42253
 90.52200;49.41798;     -0.21429;3.42206
 91.02200;49.32136;     -0.21599;3.42159
 91.52200;49.22530;     -0.21795;3.42111
 92.02200;49.12986;     -0.22098;3.42063
 92.52200;49.03518;     -0.22437;3.42014
 93.02200;48.94136;     -0.22762;3.41966
 93.52200;48.84853;     -0.23110;3.41917
 94.02200;48.75681;     -0.23519;3.41868
 94.52200;48.66628;     -0.23927;3.41818
 95.02200;48.57698;     -0.24341;3.41768
 95.52200;48.48889;     -0.24688;3.41718
 96.02200;48.40196;     -0.24977;3.41668
 96.52200;48.31599;     -0.25155;3.41617
 97.02200;48.23064;     -0.25062;3.41567
 97.52200;48.14521;     -0.24542;3.41515
 98.02200;48.05837;     -0.23340;3.41464
 98.52200;47.96746;     -0.20877;3.41412
 99.02200;47.86686;     -0.16508;3.41360
 99.52200;47.74567;-9.091125e-02;3.41308
100.02200;47.57450;-2.274382e-02;3.41256
